Repository: navoj/ExcelMacroTranslation

# FEDC Test Group Excel Macro Port

A Perl 5 port of the FEDC test group's Excel **MasterDataProcess** workflow for
characterizing thin-film transistors (TFTs) from autoprobe sweep data.

The original workflow is a `ProcessTFTAuto` VBA macro that drives an
`AnalysisMaster_Autoprobe_Prod` workbook: it loads raw sweep files into the
workbook, lets ~13 interlinked worksheets compute the device parameters, reads
the results into a Summary sheet, and prints a set of diagnostic charts. This
project reproduces the worksheet **calculations**, the **VBA** orchestration,
and the **charts** as a self-contained Perl program — no Excel required.

## What it computes

For every device (three raw files: forward `hf_ids_vgs`, reverse
`hf_ids_vgs-rev`, and output `hf_ids_vds`) the program produces the same 25
parameters the Excel Summary sheet reports:

| Group | Parameters |
|-------|------------|
| Threshold / transconductance | `Vt`, `gm`, `Vt_10`, `gm_10` |
| Subthreshold slope | `Subthreshold`, `Subthreshold_10` |
| Mobility | `Sat Mobility`, `Mobility_0.5/0.2/0.1` |
| On/off & currents | `On_Off_20x0`, `On_Off_20xN15`, `Idrive`, `Ileak`, `Ireverse` |
| Gate leakage | `IG_N5`, `IG_20` |
| Channel-length modulation | `Lambda_10/15/20` |
| Contact resistance (Moyer) | `VD_Offset`, `VD_Resistance`, `VD_Intercept`, `R_Inf` |
| Hysteresis | `Hysteresis_S` |

The extraction faithfully mirrors the spreadsheet: cubic-midpoint interpolation
of the raw sweeps, centered moving-average smoothing, `sqrt(IDS)` threshold
extraction by linear fit at the point of maximum slope, log-slope subthreshold
fits, `gd`-based low-field mobility, saturation `Ids-Vds` channel-length
modulation, and the Moyer cubic-fit contact-resistance extrapolation.

## Source files

| File | Role |
|------|------|
| `TFTAnalysis.pm` | The calculations: file readers, interpolation, smoothing, and all parameter extraction (the "worksheet formulas" + VBA fit routines). |
| `TFTReport.pm` | Output: the parameter Summary (CSV + XLSX) and the per-device charts (gnuplot). |
| `process_tft.pl` | Command-line driver — the `ProcessTFTAuto` equivalent. |
| `lo-convert.sh` | Headless LibreOffice document converter used to extract the original `.xls` formulas (see below). |
| `validate.pl` | Compares the Perl output against an Excel-produced Summary. |
| `config.json` | Example run configuration. |
| `t/03_analysis.t` | Regression test against reference values. |

## Usage

```sh

# Process one wafer, write Summary + charts next to the data:
perl process_tft.pl --lot t/E1538-001 --wafer Wafer_1 --out ./out

# Process every Wafer_* subdirectory of a lot:
perl process_tft.pl --lot /path/to/E1538-001

# Or drive everything from a config file:
perl process_tft.pl -c config.json --out ./out
```

Outputs per wafer:
- `<Lot>_Wafer_<W>_Summary.csv` and `.xlsx` — the 29-column parameter table.
- `charts/UID<uid>@<site>_*.png` — Vt extraction (1 V and 10 V), transfer /
  subthreshold, output curves, biased gate current, contact resistance, and
  hysteresis plots.

### Gate-dielectric constants

Mobility and capacitance depend on the gate dielectric, which differs by lot
(each lot is processed with a specific AnalysisMaster). Set them with
`--eps` / `--tox` (or in the config). Defaults match the **SiO2** autoprobe
master used for the bundled E1538 test data (`eps=3.9`, `tox=2000` Å).

## Validation

`validate.pl` checks the port against the Excel-produced
`E1538-001_Wafer_1_Summary.xls` (8 devices). With the correct dielectric
constants and the linear transfer-sweep interpolation the SiO2 master uses,
**23 of the 25 parameters reproduce the spreadsheet to within 0.5%** (most are
bit-for-bit identical). The exceptions are a ~1% offset on `VD_Intercept` and,
on a single device with an unusually abrupt turn-on, a larger `Vt_10` /
`Sat Mobility` difference where the max-slope extraction is dominated by noise.

```sh
perl t/03_analysis.t     # regression test (uses Test::More)
perl validate.pl         # full per-parameter comparison report
```

Two lot-dependent knobs matter for an exact match:
- **Dielectric constants** (`--eps` / `--tox`) — the E1538 lot used SiO2
  (`eps=3.9`, `tox=2000` Å); a later Al2O3-style master used `eps=7.5`.
- **Transfer interpolation** (`$TFTAnalysis::TRANSFER_INTERP`, default
  `linear`) — the SiO2 master interpolates IDS-VGS sweeps linearly; later
  masters use a cubic estimator (`cubic`). Output curves are always cubic.

## The `lo-convert.sh` helper

Extracting the reference formulas from the original `.xls` masters required a
working headless LibreOffice. On this host the distro LibreOffice fails every
conversion on Wayland, while the confined **snap** build works but cannot see
`/tmp`. `lo-convert.sh` wraps the snap build and stages files through a
snap-accessible work area so any document can be converted:

```sh
./lo-convert.sh AnalysisMaster.xls xlsx        # -> AnalysisMaster.xlsx
./lo-convert.sh book.xls csv /some/output/dir
```

File: t/E1538-001/Wafer_12/E1538-001_Wafer_12_Summary.csv
TestDate,UID,Device ID,Site,Vt,gm,Subthreshold,Sat Mobility,Mobility_0.5,Mobility_0.2,Mobility_0.1,Lambda_20,Vt_10,gm_10,Subthreshold_10,On_Off_20x0,On_Off_20xN15,IG_N5,IG_20,Lambda_15,Lambda_10,Idrive,Ileak,VD_Offset,VD_Resistance,VD_Intercept,R_Inf,Hysteresis_S,Ireverse
2015-10-09 15:21:21,X0_Y5,TFT_96_9,BL,2.10405505522771,2.01942857142857e-06,0.307483351561631,5.70570106920037,5.09928929941117,5.24033046458447,8.07655592160588,-23.5305148841747,0.834481195712134,1.82580571428572e-05,0.27756400564924,841547.93018682,27387122.4441893,1.99189e-11,9.78017e-12,-33.5576784630088,-49.8490706273685,0.0001865685,6.812271e-12,1.6,41149.8533024632,-0.0893675905948672,42481.1503678493,-0.125,1.249195e-11
2015-10-09 15:30:08,X0_Y5,TFT_96_9,BR,1.868018508013,2.05203428571428e-06,0.330920432390935,5.7891205438644,5.11679315282023,5.25645340343287,8.11180654672005,-26.0896559658288,0.891697505715338,1.84757714285714e-05,0.301699371169173,483428.141921953,25010989.6058828,3.18982e-12,8.76599e-12,-38.0913279660167,-55.7252922665685,0.0001884995,7.536667e-12,1.54,40017.1879353819,-0.0861695857260742,41382.8330821471,-0.125,1.30508e-11
2015-10-09 15:02:58,X0_Y5,TFT_96_9,TL,10.279224418477,1.38764228571429e-06,683.472860125773,4.32277095792551,3.79948713637612,3.76743597419297,5.69835640142329,-7.34127312040403,5.46270223793899,1.10203657142857e-05,0.505272319646352,18544452.9711471,19596811.6629134,1.637e-11,1.38354e-11,-8.93208537024899,-15.7407376612177,8.266915e-05,4.2185e-12,2.45,108832.495293117,-0.0670929772426248,107641.189412613,0.5,4.635532e-09
2015-10-09 15:12:28,X0_Y5,TFT_96_9,TR,8.80786221049927,1.40529828571428e-06,0.404459019291015,4.41193609388318,4.58272390567638,4.64530286231857,6.98989286035341,-13.9760986280607,4.49333639144992,1.20031885714286e-05,0.433652920326464,30583330.9722151,32559077.868401,-7.33581e-11,5.89546e-11,-18.8886228823763,-36.7358232127568,9.606735e-05,2.950555e-12,2.03,88315.2395138218,-0.0714381820994352,87478.457904946,0.625,5.60422e-11
2015-10-09 15:21:21,X1_Y5,TFT_96_9,BL,1.92726278096491,2.06344e-06,0.329739584373697,5.78842975528098,5.09369239086685,5.14431378919254,7.98933181573413,-24.2542250289981,0.807487547824945,1.85268571428571e-05,0.300988494023165,422733.815800267,25092416.9905352,2.96611e-11,4.17368e-12,-34.8337844889394,-50.4595652385854,0.000189903,7.568143e-12,1.58,40173.177012336,-0.0871249692212461,41647.7616699655,-0.125,1.219175e-11
2015-10-09 15:30:08,X1_Y5,TFT_96_9,BR,1.86972026237471,2.04426285714286e-06,0.321482683251803,5.78345512877382,5.04933008682063,5.12751292169979,7.94204957804069,-26.8785953963519,0.972535171172963,1.83941714285714e-05,0.287490147529181,713423.684256889,24275694.7212305,1.28394e-11,1.99762e-11,-39.3537081441181,-57.0559190900134,0.000186679,7.689955e-12,1.53,40199.0485010741,-0.0820175254147699,41645.0975465593,-0.125,1.307835e-11
2015-10-09 15:02:58,X1_Y5,TFT_96_9,TL,10.050681334272,1.37811314285715e-06,0.423657866194611,4.27488791504456,3.33800250921505,3.27324577565208,5.011383738269,-9.15030326502917,5.44793777084354,1.09098171428572e-05,0.44045012291015,25215885.9294945,26361687.8461537,-2.64111e-11,5.92264e-11,-11.7559210935603,-23.8046483961031,8.192485e-05,3.107724e-12,2.35,110117.122359054,-0.0696585325698651,108256.223672877,0.5,4.661016e-11
2015-10-09 15:12:28,X1_Y5,TFT_96_9,TR,8.82583168525382,1.41728457142857e-06,0.47608752982483,4.40944142361239,4.20469838306668,4.19817297781703,6.32484224323594,-13.6710304104862,4.6339042722344,1.18764342857143e-05,0.451322428796459,26882454.4780917,28198364.8751218,-6.36232e-11,9.84773e-11,-18.3463845428421,-36.2123927732695,9.425295e-05,3.342497e-12,2.06,90290.9049221078,-0.0732314567530623,89164.3622567886,0.375,5.222358e-11
