Repository: navoj/ExcelMacroTranslation

# FEDC Test Group Excel Macro Port

A Perl 5 port of the FEDC test group's Excel **MasterDataProcess** workflow for
characterizing thin-film transistors (TFTs) from autoprobe sweep data.

The original workflow is a `ProcessTFTAuto` VBA macro that drives an
`AnalysisMaster_Autoprobe_Prod` workbook: it loads raw sweep files into the
workbook, lets ~13 interlinked worksheets compute the device parameters, reads
the results into a Summary sheet, and prints a set of diagnostic charts. This
project reproduces the worksheet **calculations**, the **VBA** orchestration,
and the **charts** as a self-contained Perl program — no Excel required.

## What it computes

For every device (three raw files: forward `hf_ids_vgs`, reverse
`hf_ids_vgs-rev`, and output `hf_ids_vds`) the program produces the same 25
parameters the Excel Summary sheet reports:

| Group | Parameters |
|-------|------------|
| Threshold / transconductance | `Vt`, `gm`, `Vt_10`, `gm_10` |
| Subthreshold slope | `Subthreshold`, `Subthreshold_10` |
| Mobility | `Sat Mobility`, `Mobility_0.5/0.2/0.1` |
| On/off & currents | `On_Off_20x0`, `On_Off_20xN15`, `Idrive`, `Ileak`, `Ireverse` |
| Gate leakage | `IG_N5`, `IG_20` |
| Channel-length modulation | `Lambda_10/15/20` |
| Contact resistance (Moyer) | `VD_Offset`, `VD_Resistance`, `VD_Intercept`, `R_Inf` |
| Hysteresis | `Hysteresis_S` |

The extraction faithfully mirrors the spreadsheet: cubic-midpoint interpolation
of the raw sweeps, centered moving-average smoothing, `sqrt(IDS)` threshold
extraction by linear fit at the point of maximum slope, log-slope subthreshold
fits, `gd`-based low-field mobility, saturation `Ids-Vds` channel-length
modulation, and the Moyer cubic-fit contact-resistance extrapolation.

## Source files

| File | Role |
|------|------|
| `TFTAnalysis.pm` | The calculations: file readers, interpolation, smoothing, and all parameter extraction (the "worksheet formulas" + VBA fit routines). |
| `TFTReport.pm` | Output: the parameter Summary (CSV + XLSX) and the per-device charts (gnuplot). |
| `process_tft.pl` | Command-line driver — the `ProcessTFTAuto` equivalent. |
| `lo-convert.sh` | Headless LibreOffice document converter used to extract the original `.xls` formulas (see below). |
| `validate.pl` | Compares the Perl output against an Excel-produced Summary. |
| `config.json` | Example run configuration. |
| `t/03_analysis.t` | Regression test against reference values. |

## Usage

```sh

# Process one wafer, write Summary + charts next to the data:
perl process_tft.pl --lot t/E1538-001 --wafer Wafer_1 --out ./out

# Process every Wafer_* subdirectory of a lot:
perl process_tft.pl --lot /path/to/E1538-001

# Or drive everything from a config file:
perl process_tft.pl -c config.json --out ./out
```

Outputs per wafer:
- `<Lot>_Wafer_<W>_Summary.csv` and `.xlsx` — the 29-column parameter table.
- `charts/UID<uid>@<site>_*.png` — Vt extraction (1 V and 10 V), transfer /
  subthreshold, output curves, biased gate current, contact resistance, and
  hysteresis plots.

### Gate-dielectric constants

Mobility and capacitance depend on the gate dielectric, which differs by lot
(each lot is processed with a specific AnalysisMaster). Set them with
`--eps` / `--tox` (or in the config). Defaults match the **SiO2** autoprobe
master used for the bundled E1538 test data (`eps=3.9`, `tox=2000` Å).

## Validation

`validate.pl` checks the port against the Excel-produced
`E1538-001_Wafer_1_Summary.xls` (8 devices). With the correct dielectric
constants and the linear transfer-sweep interpolation the SiO2 master uses,
**23 of the 25 parameters reproduce the spreadsheet to within 0.5%** (most are
bit-for-bit identical). The exceptions are a ~1% offset on `VD_Intercept` and,
on a single device with an unusually abrupt turn-on, a larger `Vt_10` /
`Sat Mobility` difference where the max-slope extraction is dominated by noise.

```sh
perl t/03_analysis.t     # regression test (uses Test::More)
perl validate.pl         # full per-parameter comparison report
```

Two lot-dependent knobs matter for an exact match:
- **Dielectric constants** (`--eps` / `--tox`) — the E1538 lot used SiO2
  (`eps=3.9`, `tox=2000` Å); a later Al2O3-style master used `eps=7.5`.
- **Transfer interpolation** (`$TFTAnalysis::TRANSFER_INTERP`, default
  `linear`) — the SiO2 master interpolates IDS-VGS sweeps linearly; later
  masters use a cubic estimator (`cubic`). Output curves are always cubic.

## The `lo-convert.sh` helper

Extracting the reference formulas from the original `.xls` masters required a
working headless LibreOffice. On this host the distro LibreOffice fails every
conversion on Wayland, while the confined **snap** build works but cannot see
`/tmp`. `lo-convert.sh` wraps the snap build and stages files through a
snap-accessible work area so any document can be converted:

```sh
./lo-convert.sh AnalysisMaster.xls xlsx        # -> AnalysisMaster.xlsx
./lo-convert.sh book.xls csv /some/output/dir
```

File: t/E1538-001/Wafer_1/E1538-001_Wafer_1_Summary.csv
TestDate,UID,Device ID,Site,Vt,gm,Subthreshold,Sat Mobility,Mobility_0.5,Mobility_0.2,Mobility_0.1,Lambda_20,Vt_10,gm_10,Subthreshold_10,On_Off_20x0,On_Off_20xN15,IG_N5,IG_20,Lambda_15,Lambda_10,Idrive,Ileak,VD_Offset,VD_Resistance,VD_Intercept,R_Inf,Hysteresis_S,Ireverse
2015-10-12 16:33:45,X0_Y5,TFT_96_9,BL,8.72744453533242,2.07251428571428e-06,0.289821144941782,6.38085485226536,9.52861371486375,9.75581050907261,14.8460372254319,-7.7307870300553,4.95469526969761,1.68938285714286e-05,0.366182898763122,35406422.8568892,35839263.0974204,3.05656e-11,-1.60743e-11,-12.8432777288159,-23.9587300637302,0.0001308165,3.650089e-12,2.09,62107.8559065254,-0.151968064563863,62299.8393465339,0.125,5.20667e-12
2015-10-12 16:43:12,X0_Y5,TFT_96_9,BR,8.21072527730006,2.09072e-06,0.383340694606049,6.41993794845254,9.83253443224905,10.069243986603,15.3604390365791,-8.21663740711385,4.52522741420572,1.74865142857143e-05,0.313786337360798,38160587.8851024,38318708.5475562,7.75281e-12,2.24546e-11,-13.7536876278081,-24.5700736133658,0.00013929,3.635039e-12,2.05,57716.9047862551,-0.147613122703304,58199.9618715698,0.125,5.83855e-12
2015-10-12 16:15:11,X0_Y5,TFT_96_9,TL,7.34278539518727,1.87035428571429e-06,0.338433158418188,5.6138977287285,9.42342236609493,9.63183420585054,14.6871478166332,-5.68463712565107,2.89234854631764,1.69254857142857e-05,0.305084879112478,20174753.2780623,20174753.2780623,4.20411e-12,3.41144e-11,-8.09540021820682,-17.3337036773807,0.000149026,7.386757e-12,2.32,58345.6178027766,-0.132428740411139,59080.6731312013,0.25,7.405012e-12
2015-10-12 16:24:25,X0_Y5,TFT_96_9,TR,6.75965936760209,1.89656e-06,0.340359403382765,5.70901740281055,9.67701540283566,9.9303536500947,15.3164929065837,-6.66727494454548,2.50671392450255,1.75317714285715e-05,0.417373581312167,9168834.47088153,21464959.7584122,2.4482e-11,7.2455e-12,-8.86166773629538,-16.5419386788243,0.0001583085,7.375206e-12,2.23,54135.596568755,-0.134267942278964,55102.4567409946,0.125,8.681845e-12
2015-10-12 16:33:45,X1_Y5,TFT_96_9,BL,8.28283696498348,2.08541714285715e-06,0.331953442361319,6.01316903606277,9.62428084537262,9.75334399975441,14.8552384067182,-8.85443446851775,4.19868213307092,1.73142857142858e-05,0.279442785673688,37044711.0289738,37475226.8532537,2.6094e-11,2.09964e-11,-15.0762478998809,-28.1049466060836,0.0001365055,3.642553e-12,2.02,58557.4665046256,-0.140360443793094,59049.5589731758,0.125,4.971745e-12
2015-10-12 16:43:12,X1_Y5,TFT_96_9,BR,8.270760672194,2.07973714285714e-06,0.31982517578595,6.39989860363632,9.56256218241914,9.69842240123702,14.7533523619676,-8.16917243271176,4.57555112941685,1.73797714285714e-05,0.358015542761831,30561912.2123359,30725853.1908932,2.20156e-11,2.86425e-11,-13.5502415717818,-24.2764500247155,0.0001379455,4.489558e-12,2.05,58465.5076590305,-0.141262105365527,58923.9982828775,0.125,6.33093e-12
2015-10-12 16:15:11,X1_Y5,TFT_96_9,TL,6.7134637701698,1.89592e-06,0.328315538909009,5.73758448611587,9.18712626083722,9.27847165519613,14.1685602297314,-6.63210504596745,2.61772159409317,1.74894857142857e-05,0.319602496484932,22401614.30047,22404151.8220359,-5.51099e-12,-2.45241e-12,-9.3917158319162,-20.0264501483345,0.000157043,7.009549e-12,2.24,54649.9065641287,-0.124309684081603,55602.5425464451,0.125,7.900775e-12
2015-10-12 16:24:25,X1_Y5,TFT_96_9,TR,6.44209746020307,1.88674285714285e-06,0.376142829450718,5.71004504940491,8.94562493249375,9.02960287931897,13.8087750298411,-7.59410983341566,2.56110863882785,1.74521142857143e-05,0.292091059533986,21205066.2973452,21205066.2973452,8.76215e-12,-5.51083e-12,-10.8881160033866,-21.6286803048701,0.00015729,7.417567e-12,2.17,53793.5432691964,-0.124991769428171,54860.814826978,0.25,8.3429e-12
