Repository: navoj/ExcelMacroTranslation

# FEDC Test Group Excel Macro Port

A Perl 5 port of the FEDC test group's Excel **MasterDataProcess** workflow for
characterizing thin-film transistors (TFTs) from autoprobe sweep data.

The original workflow is a `ProcessTFTAuto` VBA macro that drives an
`AnalysisMaster_Autoprobe_Prod` workbook: it loads raw sweep files into the
workbook, lets ~13 interlinked worksheets compute the device parameters, reads
the results into a Summary sheet, and prints a set of diagnostic charts. This
project reproduces the worksheet **calculations**, the **VBA** orchestration,
and the **charts** as a self-contained Perl program — no Excel required.

## What it computes

For every device (three raw files: forward `hf_ids_vgs`, reverse
`hf_ids_vgs-rev`, and output `hf_ids_vds`) the program produces the same 25
parameters the Excel Summary sheet reports:

| Group | Parameters |
|-------|------------|
| Threshold / transconductance | `Vt`, `gm`, `Vt_10`, `gm_10` |
| Subthreshold slope | `Subthreshold`, `Subthreshold_10` |
| Mobility | `Sat Mobility`, `Mobility_0.5/0.2/0.1` |
| On/off & currents | `On_Off_20x0`, `On_Off_20xN15`, `Idrive`, `Ileak`, `Ireverse` |
| Gate leakage | `IG_N5`, `IG_20` |
| Channel-length modulation | `Lambda_10/15/20` |
| Contact resistance (Moyer) | `VD_Offset`, `VD_Resistance`, `VD_Intercept`, `R_Inf` |
| Hysteresis | `Hysteresis_S` |

The extraction faithfully mirrors the spreadsheet: cubic-midpoint interpolation
of the raw sweeps, centered moving-average smoothing, `sqrt(IDS)` threshold
extraction by linear fit at the point of maximum slope, log-slope subthreshold
fits, `gd`-based low-field mobility, saturation `Ids-Vds` channel-length
modulation, and the Moyer cubic-fit contact-resistance extrapolation.

## Source files

| File | Role |
|------|------|
| `TFTAnalysis.pm` | The calculations: file readers, interpolation, smoothing, and all parameter extraction (the "worksheet formulas" + VBA fit routines). |
| `TFTReport.pm` | Output: the parameter Summary (CSV + XLSX) and the per-device charts (gnuplot). |
| `process_tft.pl` | Command-line driver — the `ProcessTFTAuto` equivalent. |
| `lo-convert.sh` | Headless LibreOffice document converter used to extract the original `.xls` formulas (see below). |
| `validate.pl` | Compares the Perl output against an Excel-produced Summary. |
| `config.json` | Example run configuration. |
| `t/03_analysis.t` | Regression test against reference values. |

## Usage

```sh

# Process one wafer, write Summary + charts next to the data:
perl process_tft.pl --lot t/E1538-001 --wafer Wafer_1 --out ./out

# Process every Wafer_* subdirectory of a lot:
perl process_tft.pl --lot /path/to/E1538-001

# Or drive everything from a config file:
perl process_tft.pl -c config.json --out ./out
```

Outputs per wafer:
- `<Lot>_Wafer_<W>_Summary.csv` and `.xlsx` — the 29-column parameter table.
- `charts/UID<uid>@<site>_*.png` — Vt extraction (1 V and 10 V), transfer /
  subthreshold, output curves, biased gate current, contact resistance, and
  hysteresis plots.

### Gate-dielectric constants

Mobility and capacitance depend on the gate dielectric, which differs by lot
(each lot is processed with a specific AnalysisMaster). Set them with
`--eps` / `--tox` (or in the config). Defaults match the **SiO2** autoprobe
master used for the bundled E1538 test data (`eps=3.9`, `tox=2000` Å).

## Validation

`validate.pl` checks the port against the Excel-produced
`E1538-001_Wafer_1_Summary.xls` (8 devices). With the correct dielectric
constants and the linear transfer-sweep interpolation the SiO2 master uses,
**23 of the 25 parameters reproduce the spreadsheet to within 0.5%** (most are
bit-for-bit identical). The exceptions are a ~1% offset on `VD_Intercept` and,
on a single device with an unusually abrupt turn-on, a larger `Vt_10` /
`Sat Mobility` difference where the max-slope extraction is dominated by noise.

```sh
perl t/03_analysis.t     # regression test (uses Test::More)
perl validate.pl         # full per-parameter comparison report
```

Two lot-dependent knobs matter for an exact match:
- **Dielectric constants** (`--eps` / `--tox`) — the E1538 lot used SiO2
  (`eps=3.9`, `tox=2000` Å); a later Al2O3-style master used `eps=7.5`.
- **Transfer interpolation** (`$TFTAnalysis::TRANSFER_INTERP`, default
  `linear`) — the SiO2 master interpolates IDS-VGS sweeps linearly; later
  masters use a cubic estimator (`cubic`). Output curves are always cubic.

## The `lo-convert.sh` helper

Extracting the reference formulas from the original `.xls` masters required a
working headless LibreOffice. On this host the distro LibreOffice fails every
conversion on Wayland, while the confined **snap** build works but cannot see
`/tmp`. `lo-convert.sh` wraps the snap build and stages files through a
snap-accessible work area so any document can be converted:

```sh
./lo-convert.sh AnalysisMaster.xls xlsx        # -> AnalysisMaster.xlsx
./lo-convert.sh book.xls csv /some/output/dir
```

File: t/E1538-001/Wafer_6/E1538-001_Wafer_6_Summary.csv
TestDate,UID,Device ID,Site,Vt,gm,Subthreshold,Sat Mobility,Mobility_0.5,Mobility_0.2,Mobility_0.1,Lambda_20,Vt_10,gm_10,Subthreshold_10,On_Off_20x0,On_Off_20xN15,IG_N5,IG_20,Lambda_15,Lambda_10,Idrive,Ileak,VD_Offset,VD_Resistance,VD_Intercept,R_Inf,Hysteresis_S,Ireverse
2015-10-12 13:11:47,X0_Y5,TFT_96_9,BL,6.5621093522434,1.91136e-06,0.341771017451785,5.75545739323723,8.74438148072572,9.00078451326846,13.8479069632295,-4.3242334975195,2.72841546848843,1.74070857142857e-05,0.290428862959586,70178660.463899,70179040.4579364,8.76635e-12,1.78913e-11,-9.7233045685356,-27.5100082456083,0.000155531,2.216203e-12,2.3,53434.0771079205,-0.139995297777236,54394.9340927188,0,3.550375e-12
2015-10-12 13:20:58,X0_Y5,TFT_96_9,BR,6.06200686088873,2.05132571428571e-06,0.336059663352961,6.11654418631335,9.10851893963711,9.3593042331155,14.4848372836447,-4.68171201575781,2.52674232425056,1.89194285714286e-05,0.322917572993316,25469486.0896544,58640506.290583,1.13012e-11,4.62803e-11,-9.27369647936668,-22.721709944985,0.000169529,2.890988e-12,2.22,48427.5055863352,-0.145541014811841,49565.762110854,-0.125,4.175335e-12
2015-10-12 12:52:47,X0_Y5,TFT_96_9,TL,11.819942469083,1.81369257142857e-06,-105.964798486986,5.55122592240344,15.5555942480463,15.1005806844953,22.997824091365,-6.02123244818071,6.59916056232772,1.30319885714286e-05,0.592456830961516,11301702.3163014,11429894.4246586,5.72494e-12,3.10722e-11,-11.6717123029041,-32.7158862181994,9.01213e-05,7.884701e-12,2.64,92717.8277633002,-0.0603795862467815,92723.9808100006,0.25,7.423109e-09
2015-10-12 13:02:23,X0_Y5,TFT_96_9,TR,10.1873254626821,1.86997714285714e-06,0.297940555771541,5.22625974105496,10.3324335357653,10.3839922999078,15.7851251449946,-8.40341800837578,4.80647291568732,1.44219771428571e-05,0.280957573827349,20140472.9191241,20321826.6087112,2.04259e-11,2.34677e-11,-17.1951179764656,-42.4316712518023,0.0001096025,5.393339e-12,2.24,76446.8233949951,-0.12257190343998,76138.1495784066,0.25,7.226695e-12
2015-10-12 13:11:47,X1_Y5,TFT_96_9,BL,6.48299954686799,2.02866285714285e-06,0.366628389426283,5.68010553179703,9.33374296483818,9.4350480956852,14.4212278706333,-4.03569057664105,2.17522772664888,1.85443428571429e-05,0.284088192104143,60123340.0611504,60673365.6874398,-1.31578e-11,9.27124e-12,-8.45522971289733,-22.9286023740948,0.000164313,2.708157e-12,2.3,50558.2469659711,-0.1403446519592,51578.1881685419,0,3.807425e-12
2015-10-12 13:20:58,X1_Y5,TFT_96_9,BR,5.88268925792221,2.05225142857142e-06,0.310700997670268,6.07063719815483,9.00918812502654,9.08649285300095,13.9188450670781,-5.11900606548864,2.35860146148634,1.88986285714286e-05,0.248949561195786,59037565.3533168,61239628.4528966,2.50734e-11,1.38591e-11,-9.75384626110617,-23.0251174609589,0.000171469,2.799968e-12,2.19,47584.7446435111,-0.142001088776603,48784.2694235968,-0.125,9.23893e-12
2015-10-12 12:52:47,X1_Y5,TFT_96_9,TL,11.550899765802,1.86612228571429e-06,0.398705940174559,5.22526388197115,11.1013010666902,10.6891880669867,16.3602499039934,-6.54058254552135,5.66124406675404,1.35859085714286e-05,0.457182988612607,10209652.3077683,10234657.3881689,-1.94283e-12,3.37402e-11,-12.1581294818184,-32.531965901471,9.75509e-05,9.531428e-12,2.58,92635.6896143033,-0.0701072098584041,92575.6966572288,0.25,1.05507e-11
2015-10-12 13:02:23,X1_Y5,TFT_96_9,TR,10.0313490765307,1.91825142857143e-06,0.295647390482494,5.34931752610955,10.6913183510735,10.6675045209835,16.2007793577299,-9.10714717172496,4.66939586893168,1.49211885714285e-05,0.460458933962851,22556776.8937492,22774025.0587423,1.33494e-11,1.02909e-11,-17.6537823317109,-42.584865295051,0.000114263,5.017251e-12,2.21,73118.5061725164,-0.115344316163376,72892.9355839153,0.25,6.66387e-12
